Repository: 3MAH/simcoon

<a href="https://3mah.github.io/simcoon-docs/">
  </a>
  <b>Constitutive laws, material-point simulation and mean-field micromechanics for nonlinear and heterogeneous materials.</b>
**simcoon** is a C++ library with a Python interface. It provides constitutive
laws (elastoplasticity, viscoelasticity, hyperelasticity, shape memory alloys,
damage), a thermomechanical material-point solver under mixed strain and stress
control, finite-strain kinematics with several objective rates, and mean-field
homogenization of composites. Its laws serve as user materials in
[fedoo](https://github.com/3MAH/fedoo), Abaqus and Ansys, on microstructures
generated with [microgen](https://github.com/3MAH/microgen).

- **Constitutive laws**: isotropic and kinematic hardening (Chaboche, Johnson-Cook),
  anisotropic criteria, Prony viscoelasticity, hyperelastic potentials (Neo-Hookean,
  Mooney-Rivlin, Ogden, Holzapfel-Gasser-Ogden), shape memory alloys with
  transformation and reorientation.
- **Modular laws**: compose elasticity, criteria, hardening, viscoelastic and damage
  mechanisms from Python, without writing C++.
- **Finite strain**: logarithmic strain transported by the polar rotation (log_R,
  the default), Jaumann and Green-Naghdi rates, Kirchhoff stress, consistent tangents.
- **Thermomechanics**: coupled heat equation at the material point, energy balance.
- **Micromechanics**: Eshelby tensors, Mori-Tanaka and self-consistent schemes.
- **Identification**: fit parameters with `scipy.optimize` and the simcoon parameter keys.
- **Python and ML laws**: write a law in Python or plug a trained network into the same solver.

Hello, elastoplasticity
-----------------------

```python
import numpy as np
from simcoon import solver

props = np.array([70000.0, 0.3, 1.0e-5, 300.0, 1000.0, 0.3])  # E, nu, alpha, sigma_Y, k, m
load = solver.StepMeca(control="stress", value=[450.0, 0, 0, 0, 0, 0], ninc=100)
unload = solver.StepMeca(control="stress", value=[0.0, 0, 0, 0, 0, 0], ninc=100)

res = solver.solve(solver.Block(steps=[load, unload], ncycle=3), "EPICP", props, nstatev=8)
print(res["Strain"][0, -1], res["Stress"][0, -1])
```

`solver.solve` runs the loading blocks in memory and returns the whole history as
numpy arrays. The [gallery of examples](https://3mah.github.io/simcoon-docs/examples/index.html)
covers every family of laws, and the [list of constitutive laws](https://3mah.github.io/simcoon-docs/simulation/umat_catalog.html)
gives their parameters.

Documentation
-------------

The documentation is online at **https://3mah.github.io/simcoon-docs/**. To build it
locally (Sphinx, breathe and doxygen; the gallery runs the examples):

```bash
conda install -c conda-forge doxygen
pip install -r docs/requirements.txt
cd docs && make html   # then open _build/html/index.html
```

The 3MAH ecosystem
------------------

| | |
|---|---|
| [**microgen**](https://github.com/3MAH/microgen) | Geometry and periodic meshes of microstructures |
| [**fedoo**](https://github.com/3MAH/fedoo) | Nonlinear finite elements and periodic homogenization |
| **simcoon** | Constitutive laws and mean-field micromechanics |

#### Prerequisites

Create and activate a conda environment:
```bash
conda create --name simcoon_build
conda activate simcoon_build
```

Install required dependencies:
```bash

# Libraries
conda install -c conda-forge armadillo pybind11 numpy gtest

# Python testing
pip install pytest
```

For x86 architectures, you may also need MKL:
```bash
conda install -c conda-forge mkl
```

# Run C++ tests
ctest --test-dir build --output-on-failure
```

#### Development Workflow

For active development with both C++ and Python:

```bash

#### Notes for macOS

For numpy versions earlier than 1.26.4 using the Accelerate framework:
```bash
pip install cython
pip install --no-binary :all: numpy
```

About
-----

simcoon is developed by the [3MAH](https://3mah.github.io/) group, mainly at
Université Grenoble Alpes (TIMC) and the University of Bordeaux (I2M), with
contributions from LEM3 (Metz) and TU Bergakademie Freiberg. It is released under
the GNU General Public License, version 3.

Hyperelasticity 
-----------------------------------------------

Below are examples illustrating Simcoon's capabilities for simulating materials exhibiting hyperelasticity.

File: examples/hyperelasticity/comparison/Treloar.txt
lambda_1	P1_MPa	lambda_2	P2_MPa	lambda_3	P3_MPa
1.0	0.0	1.0	0.0	1.0	0.0
1.01	0.03	1.06	0.07	1.04	0.09
1.12	0.14	1.14	0.16	1.08	0.16
1.24	0.23	1.21	0.24	1.12	0.24
1.39	0.32	1.32	0.33	1.14	0.26
1.61	0.41	1.46	0.42	1.20	0.33
1.89	0.5	1.87	0.59	1.31	0.44
2.17	0.58	2.4	0.76	1.42	0.51
2.42	0.67	2.98	0.93	1.69	0.65
3.01	0.85	3.48	1.11	1.94	0.77
3.58	1.04	3.96	1.28	2.49	0.96
4.03	1.21	4.36	1.46	3.03	1.24
4.76	1.58	4.69	1.62	3.43	1.45
5.36	1.94	4.96	1.79	3.75	1.72
5.76	2.29	NaN	NaN	4.03	1.96
6.16	2.67	NaN	NaN	4.26	2.22
6.4	3.02	NaN	NaN	4.44	2.43
6.62	3.39	NaN	NaN	NaN	NaN
6.87	3.75	NaN	NaN	NaN	NaN
7.05	4.12	NaN	NaN	NaN	NaN
7.16	4.47	NaN	NaN	NaN	NaN
7.27	4.85	NaN	NaN	NaN	NaN
7.43	5.21	NaN	NaN	NaN	NaN
7.5	5.57	NaN	NaN	NaN	NaN
7.61	6.3	NaN	NaN	NaN	NaN
